Repository: mengedagnaw/LPBF_SDSS_3-Ni-KS-NW

# MTEX MATLAB scripts — KS/NW Orientation Relationship (SDSS 2507, EBSD)

This folder contains MTEX-based MATLAB scripts to quantify **Kurdjumov–Sachs (K–S)** and **Nishiyama–Wassermann (N–W)** orientation relationship (OR) adherence at **α/γ interphase boundaries** in **LPBF SDSS 2507** across all processing conditions.

The workflow:
- Loads `.ang` EBSD data (EDAX/OIM style)
- Reconstructs grains (two-phase)
- Extracts **α–γ interphase boundary segments**
- Computes the **measured α→γ misorientation** per boundary segment
- Compares it to **all KS and NW variants** (rotation space)
- Reports **weighted fraction** of boundary length satisfying KS or NW within a user-defined tolerance
- Exports maps and histograms as publication-ready PNGs

---

## Repository structure (recommended)

SDSS 2507_EBSD/
├─ 01_AS_hex/0.ang
├─ 02_SR400_hex/0.ang
├─ 03_SR450_hex/0.ang
├─ 04_SR500_hex/0.ang
├─ 05_SR550_hex/0.ang
├─ 06_SA1100_hex/0.ang
└─ MTEX MATLAB scripts/
├─ KSNW_core.m
├─ KSNW_AS.m
├─ KSNW_SR400.m
├─ KSNW_SR450.m
├─ KSNW_SR500.m
├─ KSNW_SR550.m
└─ KSNW_SA1100.m


Output folders are created automatically, e.g.:
- `OR_KS_NW_outputs/`
- (optional) sensitivity folders you define in a sweep script

---

## How to run (per condition)

1) Open MATLAB and change directory:
```matlab
cd("/MATLAB Drive/SDSS 2507_EBSD/MTEX MATLAB scripts")

# Data (CSV)

This folder contains raw and processed CSV datasets used in this repository.

## Suggested structure
- `data/raw/`      : original exported CSV files (do not edit)
- `data/processed/`: cleaned/filtered/merged CSV files
- `data/results/`  : derived metrics, summaries, model outputs

## Notes
- Keep filenames consistent (no spaces; use `_`).
- Prefer adding a short description in each subfolder if needed.

File: data/KS_NW_master_summary.csv
Condition,File,PhaseFCC,nFCC,PhaseBCC,nBCC,nGBseg,FracKS_tol,FracNW_tol,tol_deg
AS,/MATLAB Drive/SDSS 2507_EBSD/01_AS_hex/0.ang,Austenite,22326,Ferryt,266963,26160,0.388327193279028,0.229642463790844,5
SR400,/MATLAB Drive/SDSS 2507_EBSD/02_SR400_hex/0.ang,Austenite,25539,Ferryt,175214,20667,0.324284134142115,0.158093256366174,5
SR450,/MATLAB Drive/SDSS 2507_EBSD/03_SR450_hex/0.ang,Austenite,1201,Ferryt,288088,4504,0.311249135683068,0.228470654976376,5
SR500,/MATLAB Drive/SDSS 2507_EBSD/04_SR500_hex/0.ang,Austenite,11352,Ferryt,277937,17720,0.360598599101601,0.256741433389332,5
SR550,/MATLAB Drive/SDSS 2507_EBSD/05_SR550_hex/0.ang,Austenite,1967,Ferryt,263818,4842,0.258206375917585,0.10699588194414,5
SA1100,/MATLAB Drive/SDSS 2507_EBSD/06_SA1100_hex/0.ang,Austenite,67438,Ferryt,221851,62866,0.65864126651131,0.318744446922173,5
